Repository: inventtory/inventtory_data_scraping

# inventtory_data_scraping
data project

File: inventtory_spiders/uspto_classes_subclasses_Abstr-Claim-Descr/TXT_uspto_classes_subclasses/US3931113B2_1.txt (part 2 of 2)
Another series of polyester-urethane was prepared and tested in which varying polyesters were used with the preferred low molecular weight diol, 1,4-butanediol and the preferred diisocyanate, Hylene w. The formulations are given in the following
Table II which compositions were formulated to provide a urethane content of 15.5 percent in each polyurethane.  The impact resistance data is presented in Table III.  From the data, it can be seen that the compounds of the invention 2-A, 2-B and 2-K are
the only compositions that show comparable penetration resistance at all three temperatures.  All of the other compounds were brittle at 0.degree.F.  In addition, the compound 2-E was translucent.
 TABLE II  __________________________________________________________________________ Compound No. 2-A 2-B 2-C 2-D 2-E 2-F  2-G 2-H  2-I 2-J 2-K  (Ingredients) (MOLE RATIO) 
1.767 moles poly(1,4-butylene adipate) M.W.  1012, OH No. 110.9, Acid No. 0.51
6.291 moles 1,4-butanediol
9.058 moles Hylene W
Inh.  V. of polymer 1.08 at 0.5% concentration in chloroform at 30.degree.C.; urethane content 15.90%; NCO 0.06%
EXAMPLE 17
1 mole poly(1,4-butylene adipate) M.W.  1989, OH No. 56.4, Acid No. 0.38
2.737 moles, 1,4-butanediol
3.737 moles Hylene W
Inh.  V. of polymer 1.10 at 0.5% concentration in chloroform at 30.degree.C; urethane content 13.64%; NCO 0.04%
EXAMPLE 18
1 mole poly(1,4-butylene adipate) M.W.  2011, OH No. 55.8, Acid No. 0.48
2.150 moles 1,4-butanediol
3.150 moles Hylene W
Inh.  V. of polymer 1.21 at 0.5% concentration in chloroform at 30.degree.C.; urethane content 12.26%; NCO 0.02%
EXAMPLE 19
1 mole poly(1,4-butylene adipate) M.W.  1012, OH No. 110.9, Acid No. 0.51
1.205 moles 1,4-butanediol
2.205 moles Hylene W
Inh.  V. of polymer 0.98 at 0.5% concentration in chloroform at 30.degree.C.; urethane content 15.31%; NCO 0.09%
EXAMPLE 20
1 mole poly(1,4-butylene adipate) M.W.  1012, OH No. 110.9, Acid No. 0.51
0.904 mole 1,4-butanediol
1.904 moles Hylene W
Inh.  V. of polymer 1.03 at 0.5% concentration in chloroform at 30.degree.C.; urethane content 14.10%; NCO 0.09%
EXAMPLE 21
1 mole poly(1,4-butylene adipate) M.W.  1012, OH No. 110.9, Acid No. 0.51
0.640 mole 1,4-butanediol
1.640 moles Hylene W; urethane content 12.89%; NCO 0.07%
EXAMPLE 22
1 mole poly(1,4-butylene adipate) M.W.  2010, OH No. 55.8, Acid No. 0.5
2.354 moles 1,4-butanediol
3.356 moles 4,4'-isopropylidene bis-(cyclohexyl isocyanate) in a stereoisomer ratio of 77.5 percent trans and 22.5 percent cis; urethane content 12.4%;
Nco 0.06%; inh.  V. .78
EXAMPLE 23
1 mole poly(propylene adipate), M.W.  1944, OH No. 57.7, Acid No. 0.45
2.93 moles 1,4-butanediol
2.36 moles Hylene W
1.57 moles toluene diisocyanate of 80% 2,4- and 20% 2,6- isomers; urethane content 14.7%; NCO 0.05%; Inh.  V. 1.69
EXAMPLE 24
1 mole poly(1,4-butylene adipate) M.W.  2010, OH No. 55.8, Acid No. 0.40
2.149 moles 1,3-butanediol
3.180 moles Nacconate H-12
Urethane content 12.35%; water content 291 ppm; 0.02% NCO;
Inh.  V. 1.3
EXAMPLE 25
1 mole poly(1,4-butylene adipate) M.W.  2010, OH No. 55.8, Acid No. 0.40
2.763 moles 1,3-butanediol
3.785 moles Nacconate H-12
Urethane content 13.73%; water content 252 ppm; < 0.01% NCO;
Inh.  V. 0.94
EXAMPLE 26
1 mole poly(1,4-butylene adipate) M.W.  2010, OH No. 55.8, Acid No. 0.40
3.175 moles 1,3-butanediol
4.217 moles Nacconate H-12
Urethane content 14.62%; water content 371 ppm; 0.01% NCO
Inh.  V. 1.3
EXAMPLE 27
1 mole poly(1,4-butylene adipate) M.W.  2010, OH No. 55.8, Acid No. 0.40
3.786 moles 1,3-butanediol
4.832 moles Nacconate H-12
Urethane content 15.76%; water content 348 ppm; 0.01% NCO
Inh.  V. 1.4
The Gehman moduli taken two days after molding for some of the preferred compositions are given below and compared with plasticized polyvinyl butryal.
______________________________________ Log of 3 Times the Shear Modulus In Dynes  per Cm.sup.2  Ex. -20.degree.C.  0.degree.C.  23.degree.C.  50.degree.C.  100.degree.C.  No.  ______________________________________ 13 9.45 8.92 8.09 7.84 7.53  14
8.02 7.84 7.81 7.40 6.90  16 9.00 8.53 8.26 7.87 7.49  19 8.02 7.87 7.53 7.46 6.58  10 8.27 8.13 8.02 7.85 7.60  PVB 10.25 9.70 8.25 7.20 7.63  ______________________________________
It can be seen from the data that the preferred compositions have a relatively constant modulus in the leathery region at various temperatures, whereas the polyvinyl butryal composition is out of the leathery region at both -20.degree.  and
50.degree.C.  and is not relatively constant at the other two intermediate temperatures.
The Example compositions meet the minimum light transmittance and haze requirements of the automobile code (ANSI Code Z-261 1966 Test No. 18).
Safety glass laminates were prepared employing as interlayers the compositions of Examples 3-27 and a commercial polyvinyl butyral polymer.  The laminates which measured 12 inches by 12 inches employed glass sheets having a thickness of 1/8-inch
and were formed by placing the interlayers (30 - 46 mils) between two glass sheets and the laminates subjected to a temperature of 275.degree.-350.degree.F.  and 200 p.s.i.  for 45 minutes in an autoclave.  Laminates were aged for one week at room
temperature and then subjected to the impact resistance test as described supra.  The test results are shown in the following Table IV:
 TABLE IV  __________________________________________________________________________ Interlayer  Interlayer  Autoclave  Example No.  Thickness  Temperature  Mean Penetration Velocity (MPH)  Inches  (.degree.F.)  0.degree.F  70.degree.F. 
120.degree.F.  __________________________________________________________________________ 3 .034 - .037  275 34, >35 34 25  4 .030 - .036  350 17 37 31  5 .032 - .034  275 >37 34 24  6 .037 - .042  275 36 32 21  7 .027 - .032  275 37 31 22  8 .032
- .037  275 34, >37 34 22  9 .032 - .035  350 35 32 27  10 .033 - .036  350 >37 32 25  11 .027 - .033  275 >37 31 27  12 .032 - .036  275 23 36 30  13 .030 275 22 35 26  14 .031 - .035  275 33 27 19  15 .029 275 36 34 23  16 .030 - .037  275 31
36 28  17 .032 - .034  275 36 30 23  18 .033 - .034  275 > 37 29 22  19 .034 - .036  275 Brittle 36 25  20 .031 - .034  275 29 30 21  21 .030 275 >35 30 18  22 .030 275 31 28 19  23 .028 - .035  275 >27 32 18  23 .029 - .032  275 22 29 19  24
.030 275 35 27 16  25 .030 275 28 28 17  26 .030 275 31 27 20  27 .030 275 26 30 20  PVB .028 - .032  275 16 24 13  __________________________________________________________________________
From the Table, it can be seen that the compositions of the invention can be used effectively as interlayers.  They are effective over a broad temperature range and are generally superior to the commercial polyvinyl butyral interlayer.  Further,
it can be seen by varying the concentration of the reactants that a composition can be prepared for a particular use and temperature.
In order to test for laceration severity, sled tests were conducted [see, for example, "Eleventh STAPP Car Crash Conference" proceeding published by the Society of Automotive Engineers, Inc., New York, New York (1967, page 143)]. These tests
consist of propelling a dummy of average weight (having a head covered with a double layer of moist chamois) at various speeds into a laminated safety glass maintained at various temperatures, and the extent of chamois tear after impact noted.  The
windshields are mounted in a frame at an angle of 70.degree.  using adhesive glazing similar to most domestic commercial production mountings.  A laceration rating is assigned by the following method.  Surface lacerations to the outer layer of the
chamois only are classed as "minor" and giving an injury rating of 1.  Deep lacerations through both layers of the chamois are considered as "serious" and given an injury rating of 5.  Intermediate degrees of damage to the chamois are rated 2, 3 or 4,
depending upon the severity of damage.
A factor known as the Severity Index has become identified with relative safety of the windshields determined by impact tests using the 50th percentile Alderson dummy covered with two layers of moist chamois on the test sled apparatus.  The
Severity Index (S.I.) is calculated by the formula:
where A is deceleration in units of gravity and dt is the time differential in milliseconds between the moment of impact of the head of the dummy with the test windshield to the time a horizontal accelerometer mounted within the dummy head
indicates a sudden negative load.  This value is determined for each millisecond during the time interval and the values integrated for the whole time period.  In other words, the Severity Index is calculated from the area under a curve resulting from a
plot of acceleration acting on the dummy head raised to the .sup.2.5 power as a function of time.  In general, the Severity Index increases with velocity of impact.
The test results for the windshields employing a composition prepared by the procedure of Example 17 and the commercial polyvinyl butyral composition as the interlayers are shown in Table V. The interlayers were approximately 30 mils thick and
the float glass 1/8 inch.  The windshields were heated in an autoclave for 45 minutes at 275.degree.F.  and 200 p.s.i.g.
The preferred polyurethanes provide windshields with severity indices less than 1,000 when the windshield is not penetrated by the dummy and an inner glass sheet is impacted at a velocity of 25 miles per hour by the Alderson dummy of average
weight (162-165 lbs.) while the windshield is maintained at a temperature of 30.degree., 75.degree.  or 110.degree.F.  and the total length of polyurethane tear is less than about 5 inches, and the laceration rating not more than 3.
 TABLE V  __________________________________________________________________________ (Sled Impact Test Results)  P = Penetration  Windshield  Velocity of  of Windshield  Total Length  Temp. Dummy, at Im- of Interlayer  Laceration  Severity 
Interlayer  (.degree.F.)  pact (m.p.h.)  H = Held Tear (Inches)  Rating  Index  __________________________________________________________________________ Composition of  Example 17  30 25.6 H 0 1 807  75 25.6 H 0 2 485  75 30.8 H 0 2 918  110 24 H 1 3
476  PVB 30 25 H 16 -- 860  75 25 H 8 2 - 3 441  110 20 H 16 -- 330  __________________________________________________________________________ PVB is a commercial poly(vinyl butyral) interlayer
From the data reported in the Table, it can be seen that the composition of the invention is effective over a wide temperature range and is superior to the PVB interlayer at high impact velocities as evidenced by the low laceration ratings,
limited amount of interlayer tear and low severity indices.  The low severity indices for PVB are meaningless in view of the extensive interlayer tear.  In addition to the reported data, the composition of the invention stretched to a considerable extent
absorbing energy so as to prevent or minimize concussion injury, and also adhered well to the glass inhibiting scattering of broken glass particles.
The following Examples are illustrative of bilayer laminates wherein the composition of the invention is adhered to a single layer of glass.
EXAMPLES 28-30
Three polyurethanes prepared by the procedure and proportions of Example 3 except that no catalyst was used, were sandwiched between two glass sheets (annealed float glass or thermally tempered plate glass as indicated) one of which glass sheets
was covered on the interface with a release material of 1-mil thick TEDLAR film and the other was treated on the interface with an adhesion promoter of 1 percent solution by weight N-(beta amino ethyl) gamma amino propyltrimethoxysilane in isopropyl
alcohol and water.  The solvent solution was prepared from 250 milliliters of isopropanol and 195 milliliters water from which a 99 gram portion was taken and mixed with 1 gram of silane.  A portion of this adhesion promoter was then sprayed on the glass
sheet and allowed to air dry at room temperature.  The sandwich was then subjected to a temperature between 275.degree.F.  and 350.degree.F.  at 200 pounds per square inch pressure for 45 minutes in an autoclave.  The laminates were then subjected to a
22 lb.  headform dropped on the plastic side and the results are shown in the following Table VI.
 TABLE VI  __________________________________________________________________________ Severity Index - Penetration Resistance - Lacerative Injury  Using 22 Lb. Headform on 24" .times. 36" Panels, Temperature During  Testing 75.degree.F., Impact
Angle 35.degree. Off Horizontal  Speed at  Impact Inner Liner  Example (miles  Severity  Tear in Lacerative  No. Laminate Configuration  per hour)  Index  Inches Injury  __________________________________________________________________________ 28 0.030"
polyurethane-  26.2 336 0 1  1/8" thermally tempered  plate glass  29 0.030" polyurethane-  26.8 356 0 1  1/8" thermally tempered  plate glass  30 0.030" polyurethane-  26.2 576 3 1  1/8" annealed float glass 
__________________________________________________________________________
The poly(urethanes) of the invention have excellent optical properties and are clear and exhibit excellent transmission to visible light.  They generally have inherent viscosities at 30.degree.C.  in 0.5 percent solution of silica stabilized
chloroform or N-methyl-2-pyrrolidone of between about 0.8 and about 1.6.
In addition, the poly(ester-urethanes) can be characterized by their urethane (HNCOO) concentration.  Polyurethanes for this invention will generally have a urethane content between about 13 and about 16, preferably between 13.5 and 15.5 percent
by weight with polyols having a molecular weight of 1,000, and between about 12 and about 18, preferably between 13.5 and 17 percent by weight with an optimum of about 13.71 percent by weight for the polyols of 2,000 molecular weight.
The urethanes of the invention can be characterized as thermoplastic or plastomers, that is, they are elastoplastic and thus do not snap back as a true elastomer when stressed.  In addition, they are clear, flexible and essentially non-adhesive
at room temperature.  They can also be described as being leathery and generally have a relatively constant Gehman modulus between about -20.degree.  and 50.degree.C.  of 10.sup.7 and 10.sup.9.5, log of 3 times the shear modulus in dynes per cm..sup.2,
as measured according to ASTM-D 1053-65.
The polyurethanes of the invention will generally have an average molecular weight as calculated from inherent viscosity measurements between about 10,000 and about 100,000 and preferably between about 20,000 and 65,000.  In addition, the
optically clear polyurethanes upon heating will generally exhibit a low temperature endotherm at about 70.degree.C.  (differential thermal analysis can be made with a duPont 900 Thermal Analyzer) and generally no endotherm or exotherm occurs between
100.degree.  and 170.degree.C.  indicating that the polymer is amorphous.  Softening points of about 170.degree.C., melting points of about 220.degree.C.  and decomposition at about 270.degree.C.  are typical.  The compositions are suitable for use in
automobile windshields and meet the standard requirements of minimum light transmission of 70 percent and preferably 86.5 percent or above (Illuminant A, Tungsten Lamp 2,840.degree.  K) and less than 2 percent haze on an abraded specimen (ANSI Code
Z-26.1, 1966, Test No. 18).  The percent light transmission and percent haze can be measured by the Hunter Pivotable Haze Meter.
It is believed that the polyester-urethanes of the invention have segments principally of (ACBC).sub.x wherein A is the polyester, B is the low molecular weight diol of less than 250, C is the cycloaliphatic diisocyanate and x is an integer. 
There is believed to be a small number of BC segments which are joined together to provide hard segments, and there is believed to be a smaller number of AC segments.  When the preferred ratio of reactants is employed of 0.9 to 1.2 moles of low molecular
weight diol per mole of 1,000 MW polyester, the number of BC and AC units should be about equal.  When the preferred ratio of reactants are employed of 0.7 to 5 moles of low molecular weight diol per mole of 2,000 MW polyester, then the number of BC
units is 0.7 to 5 times as great as the number of AC units.
In addition, the trans, trans stereoisomer of the diisocyanate is more reactive with the aforesaid hydroxyl-terminated reactants than the cis, trans or cis, cis isomers and consequently blocks from the same isocyanate stereoisomer may appear in
the AC and BC segments.
Further, hydrogen bonding is believed to occur between the hydrogen atoms of the urethane groups and the carbonyl groups of the urethane group in another molecule, or the carbonyl groups of the polyester.  This is believed to impart desirable
strength to the polyester-urethane but because the hydrogen bonds are believed to be broken at elevated temperature, the polyester-urethanes of the invention are easily processible.  When allowed to return to ambient temperature, the bonds are believed
to be reformed so as to again impart strength or impact resistance to the plastomeric polyester-urethane.
It is believed that if too many BC segments are joined together, a translucent polymer results.  This may occur when a prepolymer is formed of the diisocyanate and low molecular weight diol, and the prepolymer reacted with a polyester.
When used in the appended claims, the use of the term "transparent" in connection with polyester-urethane refers to a polyester-urethane glass laminate having a minimum light transmission of 70 percent and less than 2 percent haze on an abraded
specimen as determined by A.N.S.I.  Code Z 26.1, 1966, Test No. 18, when the urethane is sandwiched between two glass sheets.
Mean penetration velocity as used in the appended claims is the average velocity at which a 5 pound free-falling 31/4 -inch diameter steel ball will just pass through a laminate made up of a polyester-urethane interlayer sandwiched between two
sheets of 1/8 th inch thick 12-inch by 12-inch float glass to form a laminate with the laminate held rigid, the polyester-urethane sheet approximately 0.030 inch thick and the laminate maintained at a temperature of 0.degree.F., 70.degree.F., or
120.degree.F.  The term "sheet" encompasses not only pre-formed polyurethane but also cast-in-place or a polyurethane layer achieved by any means.
Although the present invention has been described with reference to the specific details of particular embodiments thereof, it is not intended thereby to limit the scope of the invention, except insofar as the specific details are recited in the
appended claims.
* * * * *
